Repository: MichaelaSchauer/MunichProcedure

## The Munich Procedure

The provided R-Script **decribes the Munich Procedure** designed by Michaela Schauer (**[Schauer 2024](https://doi.org/10.1016/j.dib.2023.109914)**) which is **based on the Frankfurt Procedure** developed by Dr Markus Helfert but **takes this approach a step further**: The Frankfurt Procedure compares values measured by p-XRF (x-values or independent variable) with values of the same set of samples obtained by a laboratory method - in this case WD-RFA (y-values or dependent variable). A coefficient correction (coefcor) is applied by using the calculated slope and, if appropriate, intercept to correct the p-XRF values to match those of the laboratory method. In addition, the same approach can be used to compare data obtained from the same instrument before and after a change of set-up by the manufacturer. The Munich Procedure additionally provides the calculations as R-scripts and adds quality criteria such as rSEE, RMS and CI, as well as the associated graphical output.

The Script **MunichProcedure.qmd** provides an example for the application of the Munich Procedure explaining all necessary calculations and decisions in detail. It guides through the development of a coefcor for the element **aluminium** by **comparing p-XRF and WD-RFA values** from measurements of the **Frankfurt pottery sample set**. The p-XRF data used are from the first data set taken by the Niton XL3t No 97390 of the Department for Cultural Sciences of the Ludwig-Maximilians-University Munich - namely coefcor I (see [Schauer 2023](https://doi.org/10.5282/ubm/data.405)/[2024](https://doi.org/10.1016/j.dib.2023.109914)). 

Since the data has been structured in the form of an **R project**, the entire MunichProcedure folder can be **downloaded and run locally**.

The code was written using RGUI version 4.3.1, RCMDR version 2.8-0 and RStudio version 2023.06.1 with Quarto version 1.3.433. It is executable, i.e. it is fully functional. The necessary R-Packages are specified in the code-file. As .qmd-files use other ways to mark text and r-code then .r or .rmd-files, the folder Munich Procedure also includes a **.html and .pdf-file of the original code**.

The sources used to create the code for each chapter can be found under 'source' and are only presented when the code is first introduced.

### Literature

[Schauer, Michaela 2024](https://doi.org/10.1016/j.dib.2023.109914): Coefficient corrections for portable X-ray fluorescence data of the Niton XL3t No. 97390 (coefcor I-IV) developed according to the Munich procedure. Data in Brief 53. 109914. 

[Schauer, Michaela 2023](https://doi.org/10.5282/ubm/data.405): R-scripts and data of coefficient corrections developed since 2017 for the Niton XL3t No. 97390 following the Munich Procedure. 12. September 2023. Open Data LMU.

### Citation

Please cite as: Schauer, M. (2024). Munich Procedure v1.0. Zenodo. https://doi.org/10.5281/zenodo.13285344

## Additional guidance

In order to be able to work with the R script provided, the most important practical steps required to get started are briefly explained below. However, this is no substitute for studying the programme itself and the contents of the scripts. [Siegmund 2020](https://www.frank-siegmund.de/veroeffentlichungen/i-monographien/lehrbucharchaeostatistik) is recommended as a basis in German, as an introduction to the R plugin Quarto [his guide](https://www.frank-siegmund.de/images/opendata/EinfuehrungQuarto.zip) from 2023. In English, the [RQuarto website](https://quarto.org/) is most useful. [Field et al. 2013](https://archive.org/details/discoveringstatisticsusingr/page/n9/mode/2up) is also worth reading, entertaining and contains all the relevant information for getting started. The operators of R provide a regularly updated introduction; the current version can be found [here](https://cran.r-project.org/doc/manuals/r-release/R-intro.pdf).

### R, RStudio and RQuarto

RConsole is the 'raw' R, i.e. it works entirely with code. RStudio, on the other hand, has a user interface that accesses RConsole. For the R script presented here, RStudio was used in conjunction with Quarto, an R-specific writing environment that greatly simplifies the handling of code during both development and publication. Quarto allows individual R scripts to be created in the form of Quarto files (.qmd) and exported in various other formats (.html, .pdf). In addition to the 'pure' R code, further information about the code modules can also be provided. To work with this script, it is recommended to install [RConsole as well as RStudio](https://www.rstudio.com/products/rstudio/download/) and [Quarto](https://quarto.org/docs/download/).

Quarto documents contain 'executable' R code, i.e. they have been developed and extensively tested to perform the desired calculations without error. When the Quarto files are opened in RStudio, the code blocks are highlighted in grey.

File: MunichProcedure/data_analytical/MHelfert_FrankfurtProcedure_WDXRFdata.csv
Sample,Si.WDXRF,Ti.WDXRF,Al.WDXRF,Fe.WDXRF,Mn.WDXRF,Mg.WDXRF,Ca.WDXRF,K.WDXRF,P.WDXRF,S.WDXRF,V.WDXRF,Cr.WDXRF,Ni.WDXRF,Cu.WDXRF,Zn.WDXRF,Rb.WDXRF,Sr.WDXRF,Y.WDXRF,Zr.WDXRF,Nb.WDXRF,Ba.WDXRF,Ce.WDXRF,Pb.WDXRF,Th.WDXRF
H006,292526,3537,72612,35664,767,13628,25300,24323,3273,204,107,92,44,22,90,118,169,27,178,14,622,61,27,15
H014,237414,4077,80339,43217,976,17910,94197,25237,698,1163,111,155,95,33,104,148,369,27,127,15,350,63,26,17
H045,211892,2698,47896,25455,651,17247,166166,12452,1615,959,52,67,27,18,59,127,301,25,189,12,392,43,6,13
H047,249240,4257,85578,35944,542,15136,80117,23244,916,1826,116,110,56,24,95,141,631,26,154,15,515,59,27,14
H052,301127,3837,78433,42028,2548,12905,16152,23576,1440,122,109,103,62,28,99,134,134,29,194,16,380,54,30,15
H053,300285,3717,78698,40280,3307,12905,16867,23742,786,148,103,98,63,27,104,142,136,27,189,16,469,68,29,15
H056,334736,8153,86637,49371,472,2593,4931,12784,524,28,162,227,112,20,87,106,70,27,301,33,214,62,65,15
H057,240639,2338,45409,21329,589,10432,120712,15524,1615,463,43,53,23,15,52,78,276,21,171,10,381,43,14,9
H058,348432,3357,61127,28811,209,9468,16009,21003,480,63,71,84,27,10,60,110,111,28,244,15,392,58,26,12
H060,261674,2638,57634,23986,589,11940,69111,18429,1222,251,80,87,41,21,62,98,218,18,115,9,227,38,18,11
H066,346655,3897,61233,32028,194,6995,14079,16686,349,57,80,89,30,10,59,100,96,29,283,16,291,57,30,15
H071,315664,3657,65732,33986,418,11819,29946,22331,786,120,78,88,32,9,68,121,133,30,241,16,465,60,28,16
H076,231618,3837,75628,39301,1348,17910,132790,21418,1222,1273,122,143,89,198,148,127,440,28,118,14,378,51,25,19
H077,291217,2818,78698,42657,2246,7478,15795,17267,2313,103,91,85,44,14,66,133,185,33,216,25,1180,62,21,21
H078,320525,2458,66367,25664,465,5729,13365,18595,1877,180,57,70,24,12,49,109,165,23,241,19,1011,50,19,18
H079,304586,2818,75364,35874,635,6573,6790,22746,2662,123,81,81,36,91,68,108,96,25,198,18,400,58,25,17
H087,280886,4317,90818,48601,1015,19779,19940,31961,829,139,131,114,62,21,111,162,125,37,198,17,406,65,33,21
H088,335998,4317,89177,26573,132,6271,4288,28972,218,64,104,98,26,24,66,289,96,36,216,16,121,15,25,19
H089,317534,3897,96110,27343,186,12362,8219,30467,524,97,109,112,47,17,87,214,131,36,244,19,567,56,29,21
H092,312158,4976,81344,27273,480,22312,35091,25984,786,142,108,128,64,27,110,145,169,32,223,18,378,63,32,20
H095,339176,9652,91294,24266,132,2593,7433,9547,480,98,140,217,54,20,40,78,100,30,358,41,226,73,27,19
H100,266536,3417,68854,32238,774,10674,71970,18429,1920,614,109,91,43,31,95,112,513,26,147,12,791,47,27,16
H102,225307,3537,67902,35175,968,16644,120354,19758,698,1750,104,117,73,39,84,109,344,25,113,12,413,45,20,17
H111,288973,4676,96322,53776,1293,17789,7790,31961,742,95,135,124,69,20,120,179,116,40,214,20,412,81,36,21
H112,233815,4017,76952,40699,1007,18453,115066,12286,1353,467,126,148,88,27,72,158,431,29,133,14,402,48,11,18
H114,328519,9832,134321,5664,124,2412,3359,13781,393,51,103,188,50,20,36,108,105,39,292,31,277,97,33,25
H124,307016,11031,118656,19580,379,2231,9934,13448,1615,78,146,307,74,40,77,76,111,26,321,50,590,110,26,20
H125,291030,7374,131358,22448,186,7478,8433,21501,524,95,213,177,39,35,58,164,145,29,199,27,297,76,39,22
H126,289581,8453,144324,21049,178,6935,5217,18512,524,67,207,203,42,28,82,170,144,29,221,33,284,76,42,25
H127,305474,12110,120561,28252,658,3558,8362,15026,611,143,159,216,66,21,56,100,250,32,289,57,470,103,25,21
H138,179685,3237,60545,35245,2145,23518,165237,16603,1397,615,87,83,43,16,72,92,360,28,146,12,398,51,25,16
H139,335063,6415,117968,22657,85,3075,3502,10128,349,49,93,85,20,12,39,64,72,21,374,19,252,37,23,19

File: MunichProcedure/data_analytical/coefcorII_data.csv
"","Sample","Si","Ti","Al","Fe","Mn","Mg","Ca","K","P","S","Cl","Sc","V","Cr","Co","Ni","Cu","Zn","As","Se","Rb","Sr","Y","Zr","Nb","Mo","Pd","Ag","Cd","Sn","Sb","Te","Cs","Ba","La","Ce","Hf","Ta","W","Re","Au","Hg","Pb","Bi","Th","U","Si.WDXRF","Ti.WDXRF","Al.WDXRF","Fe.WDXRF","Mn.WDXRF","Mg.WDXRF","Ca.WDXRF","K.WDXRF","P.WDXRF","S.WDXRF","V.WDXRF","Cr.WDXRF","Ni.WDXRF","Cu.WDXRF","Zn.WDXRF","Rb.WDXRF","Sr.WDXRF","Y.WDXRF","Zr.WDXRF","Nb.WDXRF","Ba.WDXRF","Ce.WDXRF","Pb.WDXRF","Th.WDXRF"
"1","H006",254604,3043,70478,34512,734,13042,24008,24525,3812,285,124,9,95,69,0,92,36,80,13,2,110,174,23,177,14,0,0,6,11,4,22,104,16,855,232,223,0,0,0,0,0,3,24,0,4,0,292526,3537,72612,35664,767,13628,25300,24323,3273,204,107,92,44,22,90,118,169,27,178,14,622,61,27,15
"2","H014",235632,2573,88166,42487,938,26235,100374,23322,1765,774,291,27,75,70,57,136,45,118,11,0,144,373,20,138,15,1,11,12,24,8,39,155,20,680,218,129,0,0,0,0,4,8,27,0,6,8,237414,4077,80339,43217,976,17910,94197,25237,698,1163,111,155,95,33,104,148,369,27,127,15,350,63,26,17
"3","H045",225463,1870,60718,25015,658,22534,151402,11864,2140,260,170,51,48,20,0,82,61,64,12,0,120,299,18,193,12,0,0,0,14,6,24,108,15,614,170,65,0,0,0,0,5,0,6,0,4,8,211892,2698,47896,25455,651,17247,166166,12452,1615,959,52,67,27,18,59,127,301,25,189,12,392,43,6,13
"4","H047",260551,3333,102412,33060,500,17478,80429,23441,1221,1135,359,34,103,54,0,106,34,92,22,0,131,631,20,169,14,1,4,4,16,6,24,101,15,739,204,160,0,0,0,0,0,8,27,0,5,9,249240,4257,85578,35944,542,15136,80117,23244,916,1826,116,110,56,24,95,141,631,26,154,15,515,59,27,14
"5","H052",266464,2918,80107,38289,602,13629,18363,22305,2232,152,105,0,83,85,0,95,48,86,12,0,124,137,21,184,16,0,9,5,20,7,29,111,16,665,189,97,0,0,0,0,0,7,25,0,5,3,301127,3837,78433,42028,2548,12905,16152,23576,1440,122,109,103,62,28,99,134,134,29,194,16,380,54,30,15
"6","H053",298683,3293,91648,41339,1545,16741,15481,25108,989,162,104,9,91,73,0,95,38,100,12,0,142,145,20,201,15,0,4,7,16,6,27,103,14,667,159,0,0,0,0,0,0,0,29,0,5,8,300285,3717,78698,40280,3307,12905,16867,23742,786,148,103,98,63,27,104,142,136,27,189,16,469,68,29,15
"7","H056",272789,5660,85833,42110,366,0,22134,13005,1292,266,1098,0,126,120,68,163,63,99,2,0,114,74,24,311,33,0,0,4,16,6,27,121,16,526,213,168,0,0,0,0,0,0,44,0,5,8,334736,8153,86637,49371,472,2593,4931,12784,524,28,162,227,112,20,87,106,70,27,301,33,214,62,65,15
"8","H057",228041,1903,51961,21164,790,12071,143801,15164,1484,196,303,34,39,23,0,95,35,53,11,0,72,311,16,182,11,1,0,0,6,5,20,85,15,602,246,215,0,0,0,0,5,6,19,0,4,6,240639,2338,45409,21329,589,10432,120712,15524,1615,463,43,53,23,15,52,78,276,21,171,10,381,43,14,9
"9","H058",304631,3472,78891,30197,247,17895,16918,20147,793,124,313,4,83,55,0,71,23,60,4,0,103,104,23,234,14,0,0,3,11,6,24,96,14,621,197,114,0,0,0,0,0,0,24,0,5,8,348432,3357,61127,28811,209,9468,16009,21003,480,63,71,84,27,10,60,110,111,28,244,15,392,58,26,12
"10","H060",254351,2438,69279,21008,451,18009,68812,19054,1165,75,30,29,82,53,0,90,32,53,6,0,87,192,12,111,8,0,0,0,13,6,21,94,15,499,209,145,0,0,0,0,0,7,17,0,3,6,261674,2638,57634,23986,589,11940,69111,18429,1222,251,80,87,41,21,62,98,218,18,115,9,227,38,18,11
"11","H066",329551,3388,78415,31596,229,11991,16804,16048,866,133,364,0,72,57,0,67,23,58,7,0,91,93,24,283,16,0,8,9,18,6,26,104,15,555,174,45,0,0,0,0,3,0,27,0,5,9,346655,3897,61233,32028,194,6995,14079,16686,349,57,80,89,30,10,59,100,96,29,283,16,291,57,30,15
"12","H076",265680,2420,100949,34712,962,30683,128212,24099,1602,661,780,48,86,74,0,124,42,101,9,0,116,469,17,123,14,0,0,0,7,4,15,64,9,464,137,0,0,0,0,0,0,4,21,0,4,8,231618,3837,75628,39301,1348,17910,132790,21418,1222,1273,122,143,89,198,148,127,440,28,118,14,378,51,25,19
"13","H077",272666,2398,82414,47079,1811,8767,19976,15785,3739,161,257,4,93,65,0,138,32,73,32,0,124,195,26,191,23,0,8,0,15,6,26,124,19,1467,227,204,0,0,0,0,0,7,20,0,6,9,291217,2818,78698,42657,2246,7478,15795,17267,2313,103,91,85,44,14,66,133,185,33,216,25,1180,62,21,21
"14","H078",275393,2018,63578,23631,408,3217,15133,15867,2358,113,31,3,51,44,0,79,15,47,18,0,99,168,15,207,18,0,0,3,17,6,28,119,17,1128,199,125,0,0,0,0,2,0,17,0,6,2,320525,2458,66367,25664,465,5729,13365,18595,1877,180,57,70,24,12,49,109,165,23,241,19,1011,50,19,18
"15","H079",253310,2853,79834,37134,1062,9804,6345,22689,2692,38,22,2,96,61,0,96,169,91,15,0,100,74,19,182,17,0,5,6,11,5,21,86,13,639,199,103,0,0,0,0,0,6,22,0,4,0,304586,2818,75364,35874,635,6573,6790,22746,2662,123,81,81,36,91,68,108,96,25,198,18,400,58,25,17
"16","H087",256215,3046,92296,47378,526,17819,21323,32886,1170,108,135,5,102,74,0,74,37,106,15,0,141,139,25,187,16,2,0,0,5,2,8,38,4,439,35,0,0,0,0,0,0,0,26,0,5,0,280886,4317,90818,48601,1015,19779,19940,31961,829,139,131,114,62,21,111,162,125,37,198,17,406,65,33,21
"17","H088",333356,2988,110751,25122,168,7531,3739,29969,806,165,305,2,73,59,0,76,36,65,15,0,272,95,23,213,16,1,0,3,14,5,17,69,16,467,57,0,0,0,0,0,0,11,22,0,6,8,335998,4317,89177,26573,132,6271,4288,28972,218,64,104,98,26,24,66,289,96,36,216,16,121,15,25,19
"18","H089",266990,2590,79951,25975,229,9004,43405,25423,3121,476,802,0,71,66,0,85,38,100,13,0,199,137,23,244,22,0,0,6,18,6,19,82,12,704,115,0,0,0,0,0,0,0,38,0,6,15,317534,3897,96110,27343,186,12362,8219,30467,524,97,109,112,47,17,87,214,131,36,244,19,567,56,29,21
"19","H092",292138,2939,92765,25975,452,28392,42070,23702,1651,228,341,11,69,58,0,114,48,110,13,0,131,179,22,205,18,1,9,11,14,7,25,101,14,614,172,0,0,0,0,0,0,0,31,0,5,8,312158,4976,81344,27273,480,22312,35091,25984,786,142,108,128,64,27,110,145,169,32,223,18,378,63,32,20
"20","H095",345842,10097,110223,21024,462,2562,4953,9934,1104,102,123,0,178,179,42,100,31,39,6,0,75,103,27,362,44,3,0,0,4,3,15,70,13,499,239,249,0,0,0,0,2,3,26,0,7,6,339176,9652,91294,24266,132,2593,7433,9547,480,98,140,217,54,20,40,78,100,30,358,41,226,73,27,19
"21","H100",243870,3139,82621,31812,586,18882,72537,18847,2099,279,89,26,89,61,0,83,34,81,24,0,106,511,20,165,12,0,0,3,16,6,25,110,16,943,159,75,0,0,0,0,0,7,21,0,5,4,266536,3417,68854,32238,774,10674,71970,18429,1920,614,109,91,43,31,95,112,513,26,147,12,791,47,27,16
"22","H102",247528,2574,81856,30784,777,21262,115208,19987,714,736,132,47,82,59,46,141,43,85,7,0,102,345,17,110,13,0,0,3,16,7,27,119,17,694,215,182,0,0,0,0,3,3,19,0,4,9,225307,3537,67902,35175,968,16644,120354,19758,698,1750,104,117,73,39,84,109,344,25,113,12,413,45,20,17
"23","H111",310287,4365,122871,48307,831,25947,7334,31850,954,129,233,0,127,113,58,120,33,119,13,0,161,122,30,211,20,0,0,0,11,6,20,87,13,692,205,146,0,0,0,0,3,0,28,0,6,8,288973,4676,96322,53776,1293,17789,7790,31961,742,95,135,124,69,20,120,179,116,40,214,20,412,81,36,21
"24","H112",297928,3130,116730,43529,775,31117,102403,14477,1816,33,142,43,99,88,0,111,38,76,16,0,162,462,20,146,16,1,0,0,5,7,0,12,2,298,48,0,0,0,0,0,0,0,9,0,5,9,233815,4017,76952,40699,1007,18453,115066,12286,1353,467,126,148,88,27,72,158,431,29,133,14,402,48,11,18
"25","H114",338696,8542,153751,9816,128,0,2961,15476,1033,119,145,1,116,120,0,351,434,48,6,0,105,108,33,293,34,0,4,0,7,3,10,36,5,343,92,0,0,0,0,0,0,0,30,0,9,7,328519,9832,134321,5664,124,2412,3359,13781,393,51,103,188,50,20,36,108,105,39,292,31,277,97,33,25
"26","H124",271351,10266,113647,16551,314,0,9197,12117,2115,156,158,7,176,218,0,110,35,63,12,0,66,103,22,299,48,1,0,0,4,4,13,66,11,709,214,170,0,0,0,0,0,3,22,0,6,7,307016,11031,118656,19580,379,2231,9934,13448,1615,78,146,307,74,40,77,76,111,26,321,50,590,110,26,20
"27","H125",280346,6702,136698,19577,298,4875,6781,20307,870,130,247,0,203,134,0,98,42,58,11,0,161,147,19,193,29,3,0,3,9,5,23,95,16,581,229,216,0,0,0,0,3,4,35,0,8,9,291030,7374,131358,22448,186,7478,8433,21501,524,95,213,177,39,35,58,164,145,29,199,27,297,76,39,22
"28","H126",255196,7598,129809,19136,322,6258,5224,17370,1560,185,173,4,203,140,30,77,43,76,13,0,158,142,22,226,34,1,0,0,10,5,17,79,13,511,181,83,0,0,0,0,0,6,36,0,9,9,289581,8453,144324,21049,178,6935,5217,18512,524,67,207,203,42,28,82,170,144,29,221,33,284,76,42,25
"29","H127",312987,12165,134699,24493,364,7046,7115,14628,933,197,148,2,184,178,0,121,48,50,7,0,97,212,27,299,52,0,0,0,0,3,9,43,8,509,163,0,0,0,0,0,0,8,24,0,7,7,305474,12110,120561,28252,658,3558,8362,15026,611,143,159,216,66,21,56,100,250,32,289,57,470,103,25,21
"30","H138",203022,1906,72284,28931,825,27675,144819,18824,1040,271,102,47,53,29,0,109,26,62,12,0,81,342,17,134,10,0,4,7,20,8,32,139,22,745,286,339,0,0,0,0,3,0,20,0,5,3,179685,3237,60545,35245,2145,23518,165237,16603,1397,615,87,83,43,16,72,92,360,28,146,12,398,51,25,16
"31","H139",284200,5470,118216,23562,122,0,3228,7796,681,95,116,0,101,43,0,38,21,48,15,0,62,75,16,345,21,3,5,4,17,5,19,86,11,426,93,0,0,0,0,0,0,7,23,0,6,7,335063,6415,117968,22657,85,3075,3502,10128,349,49,93,85,20,12,39,64,72,21,374,19,252,37,23,19

File: MunichProcedure/data_analytical/coefcorI_data.csv
"","Sample","Si","Ti","Al","Fe","Mn","Mg","Ca","K","P","S","Cl","Sc","V","Cr","Co","Ni","Cu","Zn","As","Se","Rb","Sr","Y","Zr","Nb","Mo","Pd","Ag","Cd","Sn","Sb","Te","Cs","Ba","La","Ce","Hf","Ta","W","Re","Au","Hg","Pb","Bi","Th","U","Si.WDXRF","Ti.WDXRF","Al.WDXRF","Fe.WDXRF","Mn.WDXRF","Mg.WDXRF","Ca.WDXRF","K.WDXRF","P.WDXRF","S.WDXRF","V.WDXRF","Cr.WDXRF","Ni.WDXRF","Cu.WDXRF","Zn.WDXRF","Rb.WDXRF","Sr.WDXRF","Y.WDXRF","Zr.WDXRF","Nb.WDXRF","Ba.WDXRF","Ce.WDXRF","Pb.WDXRF","Th.WDXRF"
"1","H006",261475,3008,66526,33155,643,12655,23029,23326,3057,0,0,10,98,58,72,57,32,78,12,0,107,161,22,179,12,2,0,8,19,5,23,127,17,931,195,217,0,0,0,0,0,5,25,0,8,0,292526,3537,72612,35664,767,13628,25300,24323,3273,204,107,92,44,22,90,118,169,27,178,14,622,61,27,15
"2","H045",229882,1833,57197,24473,553,22656,161788,10855,1639,408,99,40,42,94,43,62,25,61,11,0,129,296,17,183,12,4,0,7,0,3,21,85,14,564,200,254,0,0,11,0,3,0,7,0,6,0,211892,2698,47896,25455,651,17247,166166,12452,1615,959,52,67,27,18,59,127,301,25,189,12,392,43,6,13
"3","H047",253877,2547,91616,31558,472,19928,80582,21812,879,1003,18,21,77,47,51,57,26,82,20,0,126,669,19,163,14,1,0,9,4,3,17,86,14,664,161,106,0,0,0,0,0,0,24,0,7,4,249240,4257,85578,35944,542,15136,80117,23244,916,1826,116,110,56,24,95,141,631,26,154,15,515,59,27,14
"4","H052",289078,3049,86877,37659,1161,17009,15913,23141,1479,123,0,5,90,70,109,77,39,87,12,0,126,132,22,178,13,0,0,6,17,5,22,117,16,702,199,172,0,0,0,0,2,0,29,0,9,0,301127,3837,78433,42028,2548,12905,16152,23576,1440,122,109,103,62,28,99,134,134,29,194,16,380,54,30,15
"5","H053",305660,3265,87870,34738,918,15350,14011,22987,541,91,0,10,101,63,91,67,37,87,9,0,129,131,20,179,14,0,10,11,20,5,30,118,17,712,214,221,0,0,0,0,0,0,27,0,10,0,300285,3717,78698,40280,3307,12905,16867,23742,786,148,103,98,63,27,104,142,136,27,189,16,469,68,29,15
"6","H056",303790,7028,92953,45545,423,4018,7253,14112,554,122,828,0,148,146,65,115,49,85,0,0,108,74,26,297,33,3,0,10,18,5,25,120,17,554,227,238,0,0,0,0,2,5,38,0,8,2,334736,8153,86637,49371,472,2593,4931,12784,524,28,162,227,112,20,87,106,70,27,301,33,214,62,65,15
"7","H057",213519,1668,43795,19475,613,8618,139816,14549,1692,304,115,37,44,94,0,46,27,50,13,0,71,265,15,153,8,1,0,8,8,4,24,115,16,602,208,223,0,0,0,0,0,6,19,0,6,5,240639,2338,45409,21329,589,10432,120712,15524,1615,463,43,53,23,15,52,78,276,21,171,10,381,43,14,9
"8","H058",338456,3154,81920,28911,290,20715,27407,19291,431,59,0,5,87,51,45,64,34,68,2,0,98,106,23,234,11,1,7,5,18,6,27,126,17,690,179,151,0,0,10,0,0,0,23,0,10,4,348432,3357,61127,28811,209,9468,16009,21003,480,63,71,84,27,10,60,110,111,28,244,15,392,58,26,12
"9","H060",218506,2102,52933,21692,491,7257,75555,18321,755,125,0,34,73,43,0,48,28,53,7,1,82,225,13,105,7,1,0,6,16,5,26,121,16,499,175,166,0,0,0,0,0,8,16,0,7,0,261674,2638,57634,23986,589,11940,69111,18429,1222,251,80,87,41,21,62,98,218,18,115,9,227,38,18,11
"10","H066",328583,3050,72395,30787,223,8491,14421,16147,440,51,0,0,67,72,0,57,21,66,3,0,92,93,24,285,14,3,6,12,22,6,27,131,16,590,134,0,0,0,0,0,0,0,26,0,10,2,346655,3897,61233,32028,194,6995,14079,16686,349,57,80,89,30,10,59,100,96,29,283,16,291,57,30,15
"11","H076",266463,2481,95770,35747,920,23622,124176,24667,1356,1971,963,55,97,73,55,101,44,93,8,2,115,443,20,123,12,0,0,9,16,5,23,107,16,601,200,208,0,0,0,0,3,0,22,0,7,0,231618,3837,75628,39301,1348,17910,132790,21418,1222,1273,122,143,89,198,148,127,440,28,118,14,378,51,25,19
"12","H077",277495,2920,79065,39207,1329,9891,15660,15568,2894,83,9,11,90,66,0,69,28,63,25,0,124,188,23,190,22,0,3,8,15,5,26,126,18,1363,208,215,0,0,0,0,4,3,20,0,11,0,291217,2818,78698,42657,2246,7478,15795,17267,2313,103,91,85,44,14,66,133,185,33,216,25,1180,62,21,21
"13","H078",296044,2579,72170,25097,380,8927,13756,16907,1661,186,124,7,63,83,0,58,20,43,12,0,107,140,17,211,18,0,0,3,9,3,18,81,14,944,165,135,0,0,0,0,0,6,18,0,9,0,320525,2458,66367,25664,465,5729,13365,18595,1877,180,57,70,24,12,49,109,165,23,241,19,1011,50,19,18
"14","H079",204703,2635,59678,35296,711,4669,5040,17857,1483,58,0,0,107,69,51,49,183,93,15,0,95,67,19,183,16,2,0,0,3,1,8,39,8,469,157,71,0,0,0,0,0,9,23,0,7,3,304586,2818,75364,35874,635,6573,6790,22746,2662,123,81,81,36,91,68,108,96,25,198,18,400,58,25,17
"15","H087",296857,3480,108523,49741,998,26308,27141,31880,1996,187,35,6,122,79,73,73,42,123,12,0,143,139,29,214,16,1,0,11,8,2,11,61,7,478,49,0,0,0,0,0,0,0,33,0,10,0,280886,4317,90818,48601,1015,19779,19940,31961,829,139,131,114,62,21,111,162,125,37,198,17,406,65,33,21
"16","H088",348848,3915,108403,24184,176,14945,7952,30230,618,134,30,0,103,79,35,48,30,63,15,0,257,95,26,196,16,2,0,3,5,2,11,49,13,401,40,0,0,0,0,0,0,10,22,0,10,4,335998,4317,89177,26573,132,6271,4288,28972,218,64,104,98,26,24,66,289,96,36,216,16,121,15,25,19
"17","H089",304684,2878,107579,26401,207,11308,18557,28566,1882,440,659,0,86,72,47,133,128,103,14,0,206,137,27,249,20,2,5,8,16,5,21,89,11,674,62,0,0,0,0,0,0,3,35,0,12,12,317534,3897,96110,27343,186,12362,8219,30467,524,97,109,112,47,17,87,214,131,36,244,19,567,56,29,21
"18","H092",304848,3110,101604,25972,467,33185,34236,24042,1041,154,43,12,75,55,0,83,41,106,12,0,132,168,25,231,16,2,11,13,20,7,33,150,19,685,131,192,0,0,0,0,3,0,33,0,10,0,312158,4976,81344,27273,480,22312,35091,25984,786,142,108,128,64,27,110,145,169,32,223,18,378,63,32,20
"19","H095",334100,10103,96566,24967,204,3386,6651,9396,683,104,0,0,184,173,50,51,26,41,6,0,75,102,29,348,42,4,0,4,6,3,14,78,12,447,184,196,0,0,0,0,0,0,24,0,11,5,339176,9652,91294,24266,132,2593,7433,9547,480,98,140,217,54,20,40,78,100,30,358,41,226,73,27,19
"20","H100",253950,3230,76705,30836,546,13963,70387,18931,1752,212,0,27,104,130,0,54,35,76,21,0,103,486,21,170,11,3,0,7,12,4,20,101,15,894,179,178,0,0,0,0,5,7,21,0,8,7,266536,3417,68854,32238,774,10674,71970,18429,1920,614,109,91,43,31,95,112,513,26,147,12,791,47,27,16
"21","H102",246139,2257,75155,30694,741,22137,109079,19497,464,718,0,36,70,60,0,77,42,86,8,0,99,341,16,108,10,0,8,9,20,5,25,122,17,662,187,184,0,0,12,0,0,0,17,0,7,6,225307,3537,67902,35175,968,16644,120354,19758,698,1750,104,117,73,39,84,109,344,25,113,12,413,45,20,17
"22","H111",282914,3936,101742,45498,760,26425,28372,28331,816,209,364,3,125,86,0,73,32,110,14,0,158,135,29,209,18,3,0,6,10,5,21,101,14,653,154,97,0,0,0,0,3,3,29,0,11,3,288973,4676,96322,53776,1293,17789,7790,31961,742,95,135,124,69,20,120,179,116,40,214,20,412,81,36,21
"23","H112",275263,3424,96058,40917,917,27066,95550,12831,1279,182,27,34,107,93,77,90,42,71,19,0,148,434,20,144,14,3,5,11,14,5,24,109,15,622,160,173,0,0,0,0,3,0,13,0,9,6,233815,4017,76952,40699,1007,18453,115066,12286,1353,467,126,148,88,27,72,158,431,29,133,14,402,48,11,18
"24","H114",311561,5833,128037,9364,159,1966,16240,13024,742,213,23,0,94,102,0,49,30,57,6,0,105,114,34,301,31,1,3,6,9,4,19,93,11,479,103,0,0,0,0,0,0,0,33,0,14,6,328519,9832,134321,5664,124,2412,3359,13781,393,51,103,188,50,20,36,108,105,39,292,31,277,97,33,25
"25","H124",257346,10682,100638,17677,255,3258,7327,12358,1336,88,0,3,182,208,34,58,34,58,14,0,66,91,23,296,47,2,0,4,4,3,16,80,12,663,179,185,0,0,0,0,0,0,19,0,10,3,307016,11031,118656,19580,379,2231,9934,13448,1615,78,146,307,74,40,77,76,111,26,321,50,590,110,26,20
"26","H125",284031,6321,136788,19391,310,7584,7149,18594,680,107,96,0,209,125,0,109,67,58,12,0,142,145,22,186,25,3,0,3,5,4,21,93,16,597,246,333,0,0,12,0,2,14,37,0,14,8,291030,7374,131358,22448,186,7478,8433,21501,524,95,213,177,39,35,58,164,145,29,199,27,297,76,39,22
"27","H126",280982,7368,135002,19433,230,10504,5657,16238,734,59,0,5,218,132,42,55,36,76,7,0,160,138,22,221,32,4,0,4,8,4,18,94,14,527,197,172,0,0,0,0,0,5,38,0,17,6,289581,8453,144324,21049,178,6935,5217,18512,524,67,207,203,42,28,82,170,144,29,221,33,284,76,42,25
"28","H127",282576,12764,111586,28777,412,2956,6758,13473,827,218,81,2,184,161,0,47,32,59,8,0,89,295,30,295,53,2,0,5,7,2,13,60,8,470,95,54,0,0,0,0,0,11,27,0,12,6,305474,12110,120561,28252,658,3558,8362,15026,611,143,159,216,66,21,56,100,250,32,289,57,470,103,25,21
"29","H138",210506,1942,70496,27195,618,30829,143603,18825,886,274,0,58,62,123,0,67,26,62,10,0,76,319,17,133,9,0,0,7,20,5,22,111,16,575,148,123,0,0,0,0,0,0,21,0,6,5,179685,3237,60545,35245,2145,23518,165237,16603,1397,615,87,83,43,16,72,92,360,28,146,12,398,51,25,16
"30","H139",293705,5775,119979,21199,127,0,3712,7916,256,42,0,0,114,40,0,44,25,37,13,0,58,73,16,343,18,3,0,4,8,4,19,85,12,471,134,54,0,0,0,0,2,12,22,0,11,6,335063,6415,117968,22657,85,3075,3502,10128,349,49,93,85,20,12,39,64,72,21,374,19,252,37,23,19

File: MunichProcedure/data_analytical/coefcorItoII_data.csv
"","Sample","Si.II.x","Ti.II.x","Al.II.x","Fe.II.x","Mn.II.x","Mg.II.x","Ca.II.x","K.II.x","P.II.x","S.II.x","Cl.II.x","Sc.II.x","V.II.x","Cr.II.x","Co.II.x","Ni.II.x","Cu.II.x","Zn.II.x","As.II.x","Se.II.x","Rb.II.x","Sr.II.x","Y.II.x","Zr.II.x","Nb.II.x","Mo.II.x","Pd.II.x","Ag.II.x","Cd.II.x","Sn.II.x","Sb.II.x","Te.II.x","Cs.II.x","Ba.II.x","La.II.x","Ce.II.x","Hf.II.x","Ta.II.x","W.II.x","Re.II.x","Au.II.x","Hg.II.x","Pb.II.x","Bi.II.x","Th.II.x","U.II.x","Si.II.y","Ti.II.y","Al.II.y","Fe.II.y","Mn.II.y","Mg.II.y","Ca.II.y","K.II.y","P.II.y","S.II.y","Cl.II.y","Sc.II.y","V.II.y","Cr.II.y","Co.II.y","Ni.II.y","Cu.II.y","Zn.II.y","As.II.y","Se.II.y","Rb.II.y","Sr.II.y","Y.II.y","Zr.II.y","Nb.II.y","Mo.II.y","Pd.II.y","Ag.II.y","Cd.II.y","Sn.II.y","Sb.II.y","Te.II.y","Cs.II.y","Ba.II.y","La.II.y","Ce.II.y","Hf.II.y","Ta.II.y","W.II.y","Re.II.y","Au.II.y","Hg.II.y","Pb.II.y","Bi.II.y","Th.II.y","U.II.y"
"1","H006",254604,3043,70478,34512,734,13042,24008,24525,3812,285,124,9,95,69,0,92,36,80,13,2,110,174,23,177,14,0,0,6,11,4,22,104,16,855,232,223,0,0,0,0,0,3,24,0,4,0,254604,3043,70478,34512,734,13042,24008,24525,3812,285,124,9,95,69,0,92,36,80,13,2,110,174,23,177,14,0,0,6,11,4,22,104,16,855,232,223,0,0,0,0,0,3,24,0,4,0
"2","H014",235632,2573,88166,42487,938,26235,100374,23322,1765,774,291,27,75,70,57,136,45,118,11,0,144,373,20,138,15,1,11,12,24,8,39,155,20,680,218,129,0,0,0,0,4,8,27,0,6,8,235632,2573,88166,42487,938,26235,100374,23322,1765,774,291,27,75,70,57,136,45,118,11,0,144,373,20,138,15,1,11,12,24,8,39,155,20,680,218,129,0,0,0,0,4,8,27,0,6,8
"3","H045",225463,1870,60718,25015,658,22534,151402,11864,2140,260,170,51,48,20,0,82,61,64,12,0,120,299,18,193,12,0,0,0,14,6,24,108,15,614,170,65,0,0,0,0,5,0,6,0,4,8,225463,1870,60718,25015,658,22534,151402,11864,2140,260,170,51,48,20,0,82,61,64,12,0,120,299,18,193,12,0,0,0,14,6,24,108,15,614,170,65,0,0,0,0,5,0,6,0,4,8
"4","H047",260551,3333,102412,33060,500,17478,80429,23441,1221,1135,359,34,103,54,0,106,34,92,22,0,131,631,20,169,14,1,4,4,16,6,24,101,15,739,204,160,0,0,0,0,0,8,27,0,5,9,260551,3333,102412,33060,500,17478,80429,23441,1221,1135,359,34,103,54,0,106,34,92,22,0,131,631,20,169,14,1,4,4,16,6,24,101,15,739,204,160,0,0,0,0,0,8,27,0,5,9
"5","H052",266464,2918,80107,38289,602,13629,18363,22305,2232,152,105,0,83,85,0,95,48,86,12,0,124,137,21,184,16,0,9,5,20,7,29,111,16,665,189,97,0,0,0,0,0,7,25,0,5,3,266464,2918,80107,38289,602,13629,18363,22305,2232,152,105,0,83,85,0,95,48,86,12,0,124,137,21,184,16,0,9,5,20,7,29,111,16,665,189,97,0,0,0,0,0,7,25,0,5,3
"6","H053",298683,3293,91648,41339,1545,16741,15481,25108,989,162,104,9,91,73,0,95,38,100,12,0,142,145,20,201,15,0,4,7,16,6,27,103,14,667,159,0,0,0,0,0,0,0,29,0,5,8,298683,3293,91648,41339,1545,16741,15481,25108,989,162,104,9,91,73,0,95,38,100,12,0,142,145,20,201,15,0,4,7,16,6,27,103,14,667,159,0,0,0,0,0,0,0,29,0,5,8
"7","H056",272789,5660,85833,42110,366,0,22134,13005,1292,266,1098,0,126,120,68,163,63,99,2,0,114,74,24,311,33,0,0,4,16,6,27,121,16,526,213,168,0,0,0,0,0,0,44,0,5,8,272789,5660,85833,42110,366,0,22134,13005,1292,266,1098,0,126,120,68,163,63,99,2,0,114,74,24,311,33,0,0,4,16,6,27,121,16,526,213,168,0,0,0,0,0,0,44,0,5,8
"8","H057",228041,1903,51961,21164,790,12071,143801,15164,1484,196,303,34,39,23,0,95,35,53,11,0,72,311,16,182,11,1,0,0,6,5,20,85,15,602,246,215,0,0,0,0,5,6,19,0,4,6,228041,1903,51961,21164,790,12071,143801,15164,1484,196,303,34,39,23,0,95,35,53,11,0,72,311,16,182,11,1,0,0,6,5,20,85,15,602,246,215,0,0,0,0,5,6,19,0,4,6
"9","H058",304631,3472,78891,30197,247,17895,16918,20147,793,124,313,4,83,55,0,71,23,60,4,0,103,104,23,234,14,0,0,3,11,6,24,96,14,621,197,114,0,0,0,0,0,0,24,0,5,8,304631,3472,78891,30197,247,17895,16918,20147,793,124,313,4,83,55,0,71,23,60,4,0,103,104,23,234,14,0,0,3,11,6,24,96,14,621,197,114,0,0,0,0,0,0,24,0,5,8
"10","H060",254351,2438,69279,21008,451,18009,68812,19054,1165,75,30,29,82,53,0,90,32,53,6,0,87,192,12,111,8,0,0,0,13,6,21,94,15,499,209,145,0,0,0,0,0,7,17,0,3,6,254351,2438,69279,21008,451,18009,68812,19054,1165,75,30,29,82,53,0,90,32,53,6,0,87,192,12,111,8,0,0,0,13,6,21,94,15,499,209,145,0,0,0,0,0,7,17,0,3,6
"11","H066",329551,3388,78415,31596,229,11991,16804,16048,866,133,364,0,72,57,0,67,23,58,7,0,91,93,24,283,16,0,8,9,18,6,26,104,15,555,174,45,0,0,0,0,3,0,27,0,5,9,329551,3388,78415,31596,229,11991,16804,16048,866,133,364,0,72,57,0,67,23,58,7,0,91,93,24,283,16,0,8,9,18,6,26,104,15,555,174,45,0,0,0,0,3,0,27,0,5,9
"12","H076",265680,2420,100949,34712,962,30683,128212,24099,1602,661,780,48,86,74,0,124,42,101,9,0,116,469,17,123,14,0,0,0,7,4,15,64,9,464,137,0,0,0,0,0,0,4,21,0,4,8,265680,2420,100949,34712,962,30683,128212,24099,1602,661,780,48,86,74,0,124,42,101,9,0,116,469,17,123,14,0,0,0,7,4,15,64,9,464,137,0,0,0,0,0,0,4,21,0,4,8
"13","H077",272666,2398,82414,47079,1811,8767,19976,15785,3739,161,257,4,93,65,0,138,32,73,32,0,124,195,26,191,23,0,8,0,15,6,26,124,19,1467,227,204,0,0,0,0,0,7,20,0,6,9,272666,2398,82414,47079,1811,8767,19976,15785,3739,161,257,4,93,65,0,138,32,73,32,0,124,195,26,191,23,0,8,0,15,6,26,124,19,1467,227,204,0,0,0,0,0,7,20,0,6,9
"14","H078",275393,2018,63578,23631,408,3217,15133,15867,2358,113,31,3,51,44,0,79,15,47,18,0,99,168,15,207,18,0,0,3,17,6,28,119,17,1128,199,125,0,0,0,0,2,0,17,0,6,2,275393,2018,63578,23631,408,3217,15133,15867,2358,113,31,3,51,44,0,79,15,47,18,0,99,168,15,207,18,0,0,3,17,6,28,119,17,1128,199,125,0,0,0,0,2,0,17,0,6,2
"15","H079",253310,2853,79834,37134,1062,9804,6345,22689,2692,38,22,2,96,61,0,96,169,91,15,0,100,74,19,182,17,0,5,6,11,5,21,86,13,639,199,103,0,0,0,0,0,6,22,0,4,0,253310,2853,79834,37134,1062,9804,6345,22689,2692,38,22,2,96,61,0,96,169,91,15,0,100,74,19,182,17,0,5,6,11,5,21,86,13,639,199,103,0,0,0,0,0,6,22,0,4,0
"16","H087",256215,3046,92296,47378,526,17819,21323,32886,1170,108,135,5,102,74,0,74,37,106,15,0,141,139,25,187,16,2,0,0,5,2,8,38,4,439,35,0,0,0,0,0,0,0,26,0,5,0,256215,3046,92296,47378,526,17819,21323,32886,1170,108,135,5,102,74,0,74,37,106,15,0,141,139,25,187,16,2,0,0,5,2,8,38,4,439,35,0,0,0,0,0,0,0,26,0,5,0
"17","H088",333356,2988,110751,25122,168,7531,3739,29969,806,165,305,2,73,59,0,76,36,65,15,0,272,95,23,213,16,1,0,3,14,5,17,69,16,467,57,0,0,0,0,0,0,11,22,0,6,8,333356,2988,110751,25122,168,7531,3739,29969,806,165,305,2,73,59,0,76,36,65,15,0,272,95,23,213,16,1,0,3,14,5,17,69,16,467,57,0,0,0,0,0,0,11,22,0,6,8
"18","H089",266990,2590,79951,25975,229,9004,43405,25423,3121,476,802,0,71,66,0,85,38,100,13,0,199,137,23,244,22,0,0,6,18,6,19,82,12,704,115,0,0,0,0,0,0,0,38,0,6,15,266990,2590,79951,25975,229,9004,43405,25423,3121,476,802,0,71,66,0,85,38,100,13,0,199,137,23,244,22,0,0,6,18,6,19,82,12,704,115,0,0,0,0,0,0,0,38,0,6,15
"19","H092",292138,2939,92765,25975,452,28392,42070,23702,1651,228,341,11,69,58,0,114,48,110,13,0,131,179,22,205,18,1,9,11,14,7,25,101,14,614,172,0,0,0,0,0,0,0,31,0,5,8,292138,2939,92765,25975,452,28392,42070,23702,1651,228,341,11,69,58,0,114,48,110,13,0,131,179,22,205,18,1,9,11,14,7,25,101,14,614,172,0,0,0,0,0,0,0,31,0,5,8
"20","H095",345842,10097,110223,21024,462,2562,4953,9934,1104,102,123,0,178,179,42,100,31,39,6,0,75,103,27,362,44,3,0,0,4,3,15,70,13,499,239,249,0,0,0,0,2,3,26,0,7,6,345842,10097,110223,21024,462,2562,4953,9934,1104,102,123,0,178,179,42,100,31,39,6,0,75,103,27,362,44,3,0,0,4,3,15,70,13,499,239,249,0,0,0,0,2,3,26,0,7,6
"21","H100",243870,3139,82621,31812,586,18882,72537,18847,2099,279,89,26,89,61,0,83,34,81,24,0,106,511,20,165,12,0,0,3,16,6,25,110,16,943,159,75,0,0,0,0,0,7,21,0,5,4,243870,3139,82621,31812,586,18882,72537,18847,2099,279,89,26,89,61,0,83,34,81,24,0,106,511,20,165,12,0,0,3,16,6,25,110,16,943,159,75,0,0,0,0,0,7,21,0,5,4
"22","H102",247528,2574,81856,30784,777,21262,115208,19987,714,736,132,47,82,59,46,141,43,85,7,0,102,345,17,110,13,0,0,3,16,7,27,119,17,694,215,182,0,0,0,0,3,3,19,0,4,9,247528,2574,81856,30784,777,21262,115208,19987,714,736,132,47,82,59,46,141,43,85,7,0,102,345,17,110,13,0,0,3,16,7,27,119,17,694,215,182,0,0,0,0,3,3,19,0,4,9
"23","H111",310287,4365,122871,48307,831,25947,7334,31850,954,129,233,0,127,113,58,120,33,119,13,0,161,122,30,211,20,0,0,0,11,6,20,87,13,692,205,146,0,0,0,0,3,0,28,0,6,8,310287,4365,122871,48307,831,25947,7334,31850,954,129,233,0,127,113,58,120,33,119,13,0,161,122,30,211,20,0,0,0,11,6,20,87,13,692,205,146,0,0,0,0,3,0,28,0,6,8
"24","H112",297928,3130,116730,43529,775,31117,102403,14477,1816,33,142,43,99,88,0,111,38,76,16,0,162,462,20,146,16,1,0,0,5,7,0,12,2,298,48,0,0,0,0,0,0,0,9,0,5,9,297928,3130,116730,43529,775,31117,102403,14477,1816,33,142,43,99,88,0,111,38,76,16,0,162,462,20,146,16,1,0,0,5,7,0,12,2,298,48,0,0,0,0,0,0,0,9,0,5,9
"25","H114",338696,8542,153751,9816,128,0,2961,15476,1033,119,145,1,116,120,0,351,434,48,6,0,105,108,33,293,34,0,4,0,7,3,10,36,5,343,92,0,0,0,0,0,0,0,30,0,9,7,338696,8542,153751,9816,128,0,2961,15476,1033,119,145,1,116,120,0,351,434,48,6,0,105,108,33,293,34,0,4,0,7,3,10,36,5,343,92,0,0,0,0,0,0,0,30,0,9,7
"26","H124",271351,10266,113647,16551,314,0,9197,12117,2115,156,158,7,176,218,0,110,35,63,12,0,66,103,22,299,48,1,0,0,4,4,13,66,11,709,214,170,0,0,0,0,0,3,22,0,6,7,271351,10266,113647,16551,314,0,9197,12117,2115,156,158,7,176,218,0,110,35,63,12,0,66,103,22,299,48,1,0,0,4,4,13,66,11,709,214,170,0,0,0,0,0,3,22,0,6,7
"27","H125",280346,6702,136698,19577,298,4875,6781,20307,870,130,247,0,203,134,0,98,42,58,11,0,161,147,19,193,29,3,0,3,9,5,23,95,16,581,229,216,0,0,0,0,3,4,35,0,8,9,280346,6702,136698,19577,298,4875,6781,20307,870,130,247,0,203,134,0,98,42,58,11,0,161,147,19,193,29,3,0,3,9,5,23,95,16,581,229,216,0,0,0,0,3,4,35,0,8,9
"28","H126",255196,7598,129809,19136,322,6258,5224,17370,1560,185,173,4,203,140,30,77,43,76,13,0,158,142,22,226,34,1,0,0,10,5,17,79,13,511,181,83,0,0,0,0,0,6,36,0,9,9,255196,7598,129809,19136,322,6258,5224,17370,1560,185,173,4,203,140,30,77,43,76,13,0,158,142,22,226,34,1,0,0,10,5,17,79,13,511,181,83,0,0,0,0,0,6,36,0,9,9
"29","H127",312987,12165,134699,24493,364,7046,7115,14628,933,197,148,2,184,178,0,121,48,50,7,0,97,212,27,299,52,0,0,0,0,3,9,43,8,509,163,0,0,0,0,0,0,8,24,0,7,7,312987,12165,134699,24493,364,7046,7115,14628,933,197,148,2,184,178,0,121,48,50,7,0,97,212,27,299,52,0,0,0,0,3,9,43,8,509,163,0,0,0,0,0,0,8,24,0,7,7
"30","H138",203022,1906,72284,28931,825,27675,144819,18824,1040,271,102,47,53,29,0,109,26,62,12,0,81,342,17,134,10,0,4,7,20,8,32,139,22,745,286,339,0,0,0,0,3,0,20,0,5,3,203022,1906,72284,28931,825,27675,144819,18824,1040,271,102,47,53,29,0,109,26,62,12,0,81,342,17,134,10,0,4,7,20,8,32,139,22,745,286,339,0,0,0,0,3,0,20,0,5,3
"31","H139",284200,5470,118216,23562,122,0,3228,7796,681,95,116,0,101,43,0,38,21,48,15,0,62,75,16,345,21,3,5,4,17,5,19,86,11,426,93,0,0,0,0,0,0,7,23,0,6,7,284200,5470,118216,23562,122,0,3228,7796,681,95,116,0,101,43,0,38,21,48,15,0,62,75,16,345,21,3,5,4,17,5,19,86,11,426,93,0,0,0,0,0,0,7,23,0,6,7
