Repository: MichaelaSchauer/MunichProcedure

## The Munich Procedure

The provided R-Script **decribes the Munich Procedure** designed by Michaela Schauer (**[Schauer 2024](https://doi.org/10.1016/j.dib.2023.109914)**) which is **based on the Frankfurt Procedure** developed by Dr Markus Helfert but **takes this approach a step further**: The Frankfurt Procedure compares values measured by p-XRF (x-values or independent variable) with values of the same set of samples obtained by a laboratory method - in this case WD-RFA (y-values or dependent variable). A coefficient correction (coefcor) is applied by using the calculated slope and, if appropriate, intercept to correct the p-XRF values to match those of the laboratory method. In addition, the same approach can be used to compare data obtained from the same instrument before and after a change of set-up by the manufacturer. The Munich Procedure additionally provides the calculations as R-scripts and adds quality criteria such as rSEE, RMS and CI, as well as the associated graphical output.

The Script **MunichProcedure.qmd** provides an example for the application of the Munich Procedure explaining all necessary calculations and decisions in detail. It guides through the development of a coefcor for the element **aluminium** by **comparing p-XRF and WD-RFA values** from measurements of the **Frankfurt pottery sample set**. The p-XRF data used are from the first data set taken by the Niton XL3t No 97390 of the Department for Cultural Sciences of the Ludwig-Maximilians-University Munich - namely coefcor I (see [Schauer 2023](https://doi.org/10.5282/ubm/data.405)/[2024](https://doi.org/10.1016/j.dib.2023.109914)). 

Since the data has been structured in the form of an **R project**, the entire MunichProcedure folder can be **downloaded and run locally**.

The code was written using RGUI version 4.3.1, RCMDR version 2.8-0 and RStudio version 2023.06.1 with Quarto version 1.3.433. It is executable, i.e. it is fully functional. The necessary R-Packages are specified in the code-file. As .qmd-files use other ways to mark text and r-code then .r or .rmd-files, the folder Munich Procedure also includes a **.html and .pdf-file of the original code**.

The sources used to create the code for each chapter can be found under 'source' and are only presented when the code is first introduced.

### Literature

[Schauer, Michaela 2024](https://doi.org/10.1016/j.dib.2023.109914): Coefficient corrections for portable X-ray fluorescence data of the Niton XL3t No. 97390 (coefcor I-IV) developed according to the Munich procedure. Data in Brief 53. 109914. 

[Schauer, Michaela 2023](https://doi.org/10.5282/ubm/data.405): R-scripts and data of coefficient corrections developed since 2017 for the Niton XL3t No. 97390 following the Munich Procedure. 12. September 2023. Open Data LMU.

### Citation

Please cite as: Schauer, M. (2024). Munich Procedure v1.0. Zenodo. https://doi.org/10.5281/zenodo.13285344

## Additional guidance

In order to be able to work with the R script provided, the most important practical steps required to get started are briefly explained below. However, this is no substitute for studying the programme itself and the contents of the scripts. [Siegmund 2020](https://www.frank-siegmund.de/veroeffentlichungen/i-monographien/lehrbucharchaeostatistik) is recommended as a basis in German, as an introduction to the R plugin Quarto [his guide](https://www.frank-siegmund.de/images/opendata/EinfuehrungQuarto.zip) from 2023. In English, the [RQuarto website](https://quarto.org/) is most useful. [Field et al. 2013](https://archive.org/details/discoveringstatisticsusingr/page/n9/mode/2up) is also worth reading, entertaining and contains all the relevant information for getting started. The operators of R provide a regularly updated introduction; the current version can be found [here](https://cran.r-project.org/doc/manuals/r-release/R-intro.pdf).

### R, RStudio and RQuarto

RConsole is the 'raw' R, i.e. it works entirely with code. RStudio, on the other hand, has a user interface that accesses RConsole. For the R script presented here, RStudio was used in conjunction with Quarto, an R-specific writing environment that greatly simplifies the handling of code during both development and publication. Quarto allows individual R scripts to be created in the form of Quarto files (.qmd) and exported in various other formats (.html, .pdf). In addition to the 'pure' R code, further information about the code modules can also be provided. To work with this script, it is recommended to install [RConsole as well as RStudio](https://www.rstudio.com/products/rstudio/download/) and [Quarto](https://quarto.org/docs/download/).

Quarto documents contain 'executable' R code, i.e. they have been developed and extensively tested to perform the desired calculations without error. When the Quarto files are opened in RStudio, the code blocks are highlighted in grey.

File: MunichProcedure/data_processed/coefcorI_criteria.csv
"","a","b","r2","rSEE","SEE","RMS","start","end","CILR5","CIBS5","CILR95","CIBS95","out","outpct"
"Si","0.7701","81341","0.9164","3.09","8938","4000","213519","348848","0.6686","0.6543","0.8716","0.8849","14-23-11-25-29-21-2-30-15-3-6-5","40"
"Ti","0.9015","1045","0.9787","9.4","409","139","1668","12764","0.8527","0.8533","0.9502","0.9795","24-18-3-13-12-6","20"
"Al","0.9114","0","0.9277","6.5","5682","1743","43795","136788","0.8877","0.8856","0.9351","0.9334","25-14-27-28-24-1-8-11-18","30"
"Fe","1.0679","0","0.9576","7.29","2157","391","9364","49741","1.0459","1.0442","1.0899","1.0924","29","3.33"
"Mn","1.1412","-58","0.9531","15.14","65","8","127","998","1.0378","1.0487","1.2447","1.2487","5-29-4-12-22-11-28-20-21-25","33.33"
"Mg","0.6713","1531","0.9552","9.86","1436","901","1966","33185","0.6193","0.6199","0.7232","0.7148","30-8-16-9-1","16.67"
"Ca","1.0503","-595","0.996","8.83","3058","530","3712","161788","1.0247","1.0249","1.0758","1.0926","7-22-23-29-24-8-17-9","26.67"
"K","1.0003","881","0.958","7.18","1336","168","7916","31880","0.9303","0.9367","1.0704","1.0788","11-14","6.67"
"P","1.0214","0","0.9456","15.47","166","6","256","3057","0.9725","0.9718","1.0703","1.0624","14-17-15-12-29-9-16-24","26.67"
"V","0.8602","27","0.9394","9.35","10","3","42","218","0.7736","0.7785","0.9469","0.9433","19-14-25-30-8-28-3-13-7","30"
"Cr","1.4627","0","0.9525","15.37","14","11","40","208","1.4076","1.4132","1.5179","1.505","20-29-7-2-13-24-18-3-11-19-21","36.67"
"Ni","1.1863","-25","0.9307","9.91","7","3","44","115","1.0451","1.0658","1.3276","1.3064","17-26-28-25-8-2-13-19-24-3-12-10","40"
"Cu","0.4655","6","0.9728","6.92","3","6","20","183","0.4327","0.411","0.4984","0.5859","11-17-25-21-8-20-6-3-27-10-30","36.67"
"Zn","1.0745","0","0.9471","7.6","5","1","37","110","1.047","1.0486","1.102","1.1025","11-14-24-17-15-25-20-8-10","30"
"Rb","1.0913","0","0.982","5.19","6","2","58","257","1.0761","1.0734","1.1065","1.1065","-","0"
"Sr","0.9752","6","0.9858","8.38","17","1","67","669","0.9376","0.9317","1.0128","1.0355","-","0"
"Y","1.0473","6","0.9012","7.91","2","1","13","34","0.9204","0.9124","1.1742","1.1963","22-6-19-28-29-25","20"
"Zr","1.0268","0","0.9611","6.48","14","1","105","348","1.0076","1.0082","1.046","1.0456","-","0"
"Nb","0.9633","2","0.9848","6.6","1","0","7","47","0.924","0.9106","1.0025","1.0198","28","3.33"
"Ba","1.0613","-276","0.9135","9.96","64","47","401","1363","0.9446","0.8976","1.178","1.2144","13-28-14-15-25","16.67"
"Pb","1.0779","0","0.9205","9.06","2","0","7","38","1.0488","1.0492","1.1071","1.1077","6-17-7-25","13.33"

File: MunichProcedure/data_processed/coefcorI_example_cor_data.csv
"","Sample","SiO2","TiO2","Al2O3","Fe2O3","MnO","MgO","CaO","K2O","P2O5","Rb","Sr"
"1","H006",70.1,0.7,13.3,5.9,0.1,1.9,3.8,3.4,0.8,117,163
"2","H045",56.6,0.5,10.1,3.8,0.1,2.8,24.3,1.4,0.4,141,295
"3","H047",60.7,0.6,16.2,4.9,0.1,2.5,12,2.8,0.2,138,658
"4","H052",69,0.7,15.9,6.1,0.2,2.3,2.4,3.1,0.4,138,135
"5","H053",70.6,0.7,15.8,5.5,0.1,2,2.1,3,0.1,141,134
"6","H056",70.8,1.3,16.8,7.3,0.1,0.7,1,1.9,0.1,118,78
"7","H057",60.1,0.5,8.6,3.4,0.1,1.4,23.4,2.1,0.5,77,264
"8","H058",72.1,0.6,13.9,4.4,0,2.5,3.9,2.4,0.1,107,109
"9","H060",66,0.6,11.3,4.1,0.1,1.3,13.6,2.9,0.2,89,225
"10","H066",75.5,0.7,13.2,5,0,1.3,2.1,2.2,0.1,100,97
"11","H076",56.6,0.5,15.2,5,0.1,2.7,16.8,2.8,0.3,125,438
"12","H077",70.3,0.7,15.2,6.7,0.2,1.5,2.5,2.2,0.8,135,189
"13","H078",74.6,0.6,14,4.3,0.1,1.4,2.2,2.4,0.4,117,143
"14","H079",71.5,0.8,14.4,7.5,0.1,1.1,0.9,3.2,0.5,104,71
"15","H087",63.2,0.7,17.8,7.2,0.1,3,3.7,3.8,0.4,156,142
"16","H088",71.4,0.7,17.8,3.5,0,1.8,1,3.6,0.1,280,99
"17","H089",68.3,0.6,18.7,4.1,0,1.5,2.7,3.6,0.4,225,140
"18","H092",66.3,0.6,17.2,3.9,0.1,3.9,4.9,2.9,0.2,144,170
"19","H095",74.3,1.7,17.1,3.9,0,0.6,0.9,1.3,0.2,82,105
"20","H100",63.9,0.7,14.2,5.1,0.1,1.9,11.1,2.6,0.4,112,480
"21","H102",59.5,0.5,13.3,4.8,0.1,2.8,16.4,2.5,0.1,108,339
"22","H111",63.8,0.8,17.5,6.9,0.1,3.2,4.1,3.5,0.2,172,138
"23","H112",59.5,0.7,15.7,5.9,0.1,3.1,13.2,1.6,0.3,162,429
"24","H114",70.2,1.1,22.5,1.5,0,0.5,2.4,1.7,0.2,115,117
"25","H124",70.2,2.1,20.4,3.2,0,0.7,1.2,1.9,0.4,72,95
"26","H125",66.6,1.2,24.4,3.1,0,1.1,1,2.4,0.2,155,147
"27","H126",66.6,1.3,24.3,3.1,0,1.5,0.8,2.2,0.2,175,141
"28","H127",68.7,2.2,20.6,4.7,0.1,0.6,1,1.9,0.2,97,294
"29","H138",54.1,0.5,12.6,4.3,0.1,3.8,21.8,2.5,0.2,83,317
"30","H139",71.1,1.1,22.3,3.5,0,0.3,0.5,1.1,0.1,63,77

File: MunichProcedure/data_processed/coefcorI_example_criteria_Al.csv
"a","b","r2","rSEE","SEE","RMS","start","end","CILR5","CIBS5","CILR95","CIBS95","out","outpct"
"0.9114","0","0.9277","6.5","5682","1743","43795","136788","0.8877","0.8863","0.9351","0.9333","25-14-27-28-24-1-8-11-18","30"

File: MunichProcedure/data_processed/coefcorI_factors.csv
"","Si_a","Si_b","Ti_a","Ti_b","Al_a","Al_b","Fe_a","Fe_b","Mn_a","Mn_b","Mg_a","Mg_b","Ca_a","Ca_b","K_a","K_b","P_a","P_b","V_a","V_b","Cr_a","Cr_b","Ni_a","Ni_b","Cu_a","Cu_b","Zn_a","Zn_b","Rb_a","Rb_b","Sr_a","Sr_b","Y_a","Y_b","Zr_a","Zr_b","Nb_a","Nb_b","Ba_a","Ba_b","Pb_a","Pb_b"
"1",0.7701,81341,0.9015,1045,0.9114,0,1.0679,0,1.1412,-58,0.6713,1531,1.0503,-595,1.0003,881,1.0214,0,0.8602,27,1.4627,0,1.1863,-25,0.4655,6,1.0745,0,1.0913,0,0.9752,6,1.0473,6,1.0268,0,0.9633,2,1.0613,-276,1.0779,0

File: MunichProcedure/data_processed/coefcorItoII_factors.csv
"","Si_a","Si_b","Ti_a","Ti_b","Al_a","Al_b","Fe_a","Fe_b","Mn_a","Mn_b","Mg_a","Mg_b","Ca_a","Ca_b","K_a","K_b","P_a","P_b","Cl_a","Cl_b","V_a","V_b","Cr_a","Cr_b","Ni_a","Ni_b","Zn_a","Zn_b","As_a","As_b","Rb_a","Rb_b","Sr_a","Sr_b","Y_a","Y_b","Zr_a","Zr_b","Nb_a","Nb_b","Ba_a","Ba_b","Pb_a","Pb_b"
"1",0.7929,47954,0.9628,140,0.8807,13726,1.0025,0,1.1023,-30,0.7799,3241,1.0253,0,0.99,692,1.1696,247,0.941,0,0.941,0,1.0565,0,1.0237,0,1.0333,0,1.0237,0,1.0194,0,1.0577,-3,0.828,3,1.0156,0,0.9771,2,1.0101,0,0.9181,2
